Repository: Nikolaos-Matthaiakakis/MNPBEM

# MNPBEM
MNPBEM (https://physik.uni-graz.at/de/mnpbem/) is a toolbox for the simulation of metallic nanoparticles (MNP), using a boundary element method (BEM) approach developed by F. J. Garcia de Abajo and A. Howie, Phys. Rev. B 65, 115418 (2002). The main purpose of the toolbox is to solve Maxwell's equations for a dielectric environment where bodies with homogeneous and isotropic dielectric functions are separated by abrupt interfaces. Although the approach is in principle suited for arbitrary body sizes and photon energies, it is tested (and probably works best) for metallic nanoparticles with sizes ranging from a few to a few hundreds of nanometers, and for frequencies in the optical and near-infrared regime.

From our experience with the toolbox it appears that there exist no "standard" applications, but each problem requires a slightly different implementation. For this reason we have decided to provide a set of general Matlab® classes that can be easily combined to simulate the problem of interest. The toolbox comes along with detailed help pages and a number of examples that can be used as templates for other simulations.

**Reference and Download**

When publishing results obtained with the MNPBEM toolbox, we ask you to cite one of the following papers:

    U. Hohenester and A. Trügler, Comp. Phys. Commun. 183, 370 (2012).
    U. Hohenester, Comp. Phys. Commun. 185, 1177 (2014).
    J. Waxenegger, A. Trügler, and U. Hohenester, Comp. Phys. Commun. 193, 138 (2015).

In comparison to the toolbox published in these papers, the current version includes a number of new features, as detailed in the help pages of the toolbox. Also the calling sequence for some of the classes and functions has changed.


**Copyright.** The MNPBEM toolbox is distributed under the terms of the GNU General Public License. See the file COPYING in the main directory for license details.
**Download.** For the download you must provide your name and a valid e-mail address. The current version MNPBEM17 of the toolbox can be downloaded here: mnpbem17.zip, the previous version MNPBEM14 here: mnpbem14.zip.
**Installation.**  Unzip the downloaded file and follow the instructions given in the file Readme.txt in the main directory of the toolbox.
**Developers.** Ulrich Hohenester, Andreas Trügler (University of Graz)

**Short overview**

**Purpose.** The main purpose of the toolbox is to provide a flexible simulation toolkit for the calculation of the electromagnetic properties of plasmonic nanoparticles. In principle, the toolbox works for arbitrary dielectric bodies with homogeneous dielectric properties, which are separated by abrupt interfaces. We have primarily used and tested the toolbox for metallic nanoparticles with diameters ranging from a few to a few hundred nanometers, and for frequencies in the optical and near-infrared regime.
**Implementation.** The toolbox has been implemented with Matlab classes. These classes can be easily combined, which has the advantage that one can adapt the simulation programs flexibly to the user's needs. Our approach requires from the user some basic understanding of the working principle of the MNPBEM toolbox. This is what will be given in the user guide.
**Simulation scheme.** The toolbox provides a number of routines for discretizing the boundaries of the dielectric particles, as will be discussed below. Once one has specified the dielectric properties of the particles, together with a few additional informations, one can solve Maxwell's equations using a boundary element method (BEM) approach. Different solution schemes exist based on either the quasistatic approximation or the full Maxwell equations.
**Examples.** A number of demo programs are distributed with the toolbox.

**Features of the toolbox**

**Plane wave excitation.** We have implemented plane wave excitation of dielectric nanoparticles, together with the calculation of the corresponding scattering and extinction cross sections.
**Dipole excitation.** We also provide excitation of oscillating dipoles, together with a calculation of the resulting total and radiative scattering rates for the dipole. With such excitations, it is also possible to compute the photonic local density of states (LDOS) and dyadic Green functions.
**Layer structure.** Plane wave and dipole excitations have been implemented for layer structures and substrates.
**EELS simulation.** We additionally provide classes for the simulation of electron energy loss spectroscopy (EELS) of plasmonic nanoparticles.
**Iterative solvers and H-matrices.** The latest version of the toolbox now also includes iterative solvers and H-matrices for the simulation of large nanoparticles (consisting of a few 10 000 boundary elements).
**Nonlocality.** We provide a simple model accounting for nonlocal dielectric functions.

File: Material/@epstable/gold.dat
% Gold dielectric function from Johnson and Christy
%  Energy (eV)  n   k
0.64	0.92	13.78
0.77	0.56	11.21
0.89	0.43	9.519
1.02	0.35	8.145
1.14	0.27	7.150
1.26	0.22	6.350
1.39	0.17	5.663
1.51	0.16	5.083
1.64	0.14	4.542
1.76	0.13	4.103
1.88	0.14	3.697
2.01	0.21	3.272
2.13	0.29	2.863
2.26	0.43	2.455
2.38	0.62	2.081
2.50	1.04	1.833
2.63	1.31	1.849
2.75	1.38	1.914
2.88	1.45	1.948
3.00	1.46	1.958
3.12	1.47	1.952
3.25	1.46	1.933
3.37	1.48	1.895
3.50	1.50	1.866
3.62	1.48	1.871
3.74	1.48	1.883
3.87	1.54	1.898
3.99	1.53	1.893
4.12	1.53	1.889
4.24	1.49	1.878
4.36	1.47	1.869
4.49	1.43	1.847
4.61	1.38	1.803
4.74	1.35	1.749
4.86	1.33	1.688
4.98	1.33	1.631
5.11	1.32	1.577
5.23 	1.32 	1.536
5.36 	1.30 	1.497
5.48 	1.31 	1.460
5.60 	1.30 	1.427
5.73 	1.30 	1.387
5.85 	1.30 	1.350
5.98 	1.30 	1.304
6.10 	1.33 	1.277
6.22 	1.33 	1.251
6.35 	1.34 	1.226
6.47 	1.32 	1.203
6.60 	1.28 	1.188
